Repository: andreaparker/glazecast

# GLAZECAST

GLAZECAST predicts which crystalline phase grows on a fired glaze. Input a recipe, an atmosphere, a
cone and a cooling curve. Output: the phase, its crystal system and space group, its habit and size,
the colour, a simulated surface, and the steps that led to each result.

```
recipe ──► oxide moles ──► unity formula ──┬──► melt structure (NBO/T, optical basicity)
                                           │
atmosphere ──► redox speciation ───────────┼──► candidate phases + saturation ratio
                                           │
kiln schedule ──► T(t) ────────────────────┼──► TTT intersection ──► volume fraction, size
                                           │
crystals + dopants ────────────────────────┴──► ligand field + Mie + Fresnel ──► colour, surface
```

## Run it

| | |
|---|---|
| App | open `index.html`. No server, no build, no dependencies. |
| Single file | `dist/glazecast.html`. Everything inlined into one file. |
| Tests | `node tests/run.mjs`. 39 assertions against known glaze outcomes. |
| CLI | `node cli.mjs bi-red`, `node cli.mjs --json tenmoku`, `node cli.mjs --file myglaze.json` |
| Rebuild | `node build.mjs` inlines the modules into `dist/glazecast.html`. |

`cli.mjs` recipe file format:

```json
{ "name": "my glaze",
  "recipe": [{"id":"custer","wt":30},{"id":"silica","wt":20},{"id":"whiting","wt":15}],
  "firing": {"cone":"6","peakC":1222,"atmosphere":"red","cooling":"slow","holdC":1100,"holdMin":60,"soakMin":10} }
```

Material ids are listed in `src/00-core.js` (`GC.MATERIALS`).

## Worked example: the bismuth glaze from the video

A cone-6 glaze with a few percent bismuth trioxide, fired in reduction, comes out with silver
triangular crystals on a pink-and-blue iridescent ground. The prediction follows from four steps.

1. Redox. `Bi³⁺ + 3e⁻ → Bi⁰`, E° = +0.31 V. On the reducibility ladder bismuth sits above iron,
   so the CO that only partly reduces Fe³⁺ has already taken bismuth most of the way to metal.
   At R = 0.58 the model puts 92 % of the bismuth on the metal side. In clean air it puts 7 %,
   below the threshold, and predicts no bismuth phase. People who have
   [tested bismuth at cone 6 in oxidation](https://krill-crocodile-h3a7.squarespace.com/blog/playing-with-bismuth-in-cone-6-part-2-my-apology-to-bismuth)
   report the same: no crystals, a faint purple sheen, a stiffer glaze.
2. Immiscibility. Liquid bismuth does not dissolve in a silicate melt. It separates into droplets,
   so the result is discrete crystals instead of a dissolved colour.
3. Lattice. Bismuth is rhombohedral A7 (R-3m, a = 4.546 Å, α = 57.24°), trigonal in habit:
   triangular plates, spiral growth steps, skeletal re-entrant edges. It freezes at 271 °C, long
   after the glaze has stiffened, so each droplet keeps the shape it grew in.
4. Optics. The metal itself is silver. The colour comes from a 40–200 nm film of Bi₂O₃ that grows
   on the metal as it cools, by thin-film interference. The model computes the Fresnel reflectance
   of that film at every wavelength and integrates it against the CIE observer. Blue, pink, gold
   and teal are the same chemistry at different film thicknesses.

Metallic bismuth deposits on glazes were a known reduction effect by the
[1909 *Keramic Studio*](https://ia600501.us.archive.org/23/items/keramicstud1019081909leon/keramicstud1019081909leon.pdf)
("salts of silver, copper and bismuth … under the action of carbon monoxide and hydrocarbons").
Bi₂O₃ is now the standard
[lead replacement in borosilicate glazes](https://hal.science/hal-05048865v1/preview/Article%20Ceramics%20International%202025.pdf)
because Bi³⁺ and Pb²⁺ are isoelectronic lone-pair ions.

Both firings ship as presets, Bismuth reduced and Bismuth oxidised. They differ only in atmosphere,
and the prediction flips between them.

## What is computed

| Step | Method | Status |
|---|---|---|
| Recipe → oxides | mass balance, molar masses | exact |
| Unity formula | Seger normalisation to one flux mole | standard |
| Melt structure | NBO/T from oxygen/tetrahedral-cation balance; Duffy optical basicity | standard |

## Files

```
index.html            the app (loads the modules below as classic scripts)
dist/glazecast.html   the same app as one self-contained file
src/00-core.js        cones, oxide properties, 50+ raw materials with analyses, atmospheres
src/10-phases.js      34 crystalline phases: formula, structure, habit, thermochemistry, notes
src/20-color.js       CIE observer, absorption bands, scattering, thin-film Fresnel
src/30-engine.js      composition → redox → saturation → TTT → optics
src/40-presets.js     eight presets with known outcomes
src/50-render.js      simulated surface + TTT chart
src/60-ui.js          interface
src/70-crystal.js     unit-cell renderer (real COD structures)
tests/run.mjs         regression suite
cli.mjs               command line
build.mjs             single-file bundler
```

File: data/glazes.json (part 1 of 247)
[{"id":1,"name":"Base Glaze Peltzman","author":"Glazy Admin","state":"Production","sub":"Glaze","cone":"8","atm":"","phase":null,"phaseName":null,"kind":"glass","hex":"#f1f0eb","nboT":0.19,"siAl":9.3,"uSiO2":3.03,"uAl2O3":0.32,"uB2O3":0,"cte":49,"flux":0.33},{"id":4,"name":"Celadon-type glaze David Pier","author":"Glazy Admin","state":"Production","sub":"Glaze - Iron - Celadon","cone":"9 - 11","atm":"","phase":"anorthite","phaseName":"Anorthite","kind":"glass","hex":"#dbdad4","nboT":0.12,"siAl":9.3,"uSiO2":4.01,"uAl2O3":0.43,"uB2O3":0,"cte":42,"flux":0.27},{"id":5,"name":"Pier's Pure Lux-Deluxe Revised","author":"Glazy Admin","state":"Production","sub":"Glaze - Clear","cone":"8 - 9","atm":"Oxidation","phase":"celsian","phaseName":"Celsian","kind":"crystal","hex":"#e7e5e1","nboT":0.12,"siAl":9.8,"uSiO2":3.65,"uAl2O3":0.37,"uB2O3":0.12,"cte":46,"flux":0.24},{"id":6,"name":"Blue Acero","author":"Glazy Admin","state":"Production","sub":"Glaze - Blue","cone":"9 - 11","atm":"Wood","phase":"anorthite","phaseName":"Anorthite","kind":"glass","hex":"#d4d4cb","nboT":0.16,"siAl":4.7,"uSiO2":2.49,"uAl2O3":0.54,"uB2O3":0,"cte":61,"flux":0.32},{"id":8,"name":"#207.3","author":"Glazy Admin","state":"Production","sub":"Glaze - Clear","cone":"8","atm":"Oxidation","phase":null,"phaseName":null,"kind":"glass","hex":"#f1ede2","nboT":0.24,"siAl":9.1,"uSiO2":2.5,"uAl2O3":0.28,"uB2O3":0,"cte":55,"flux":0.35},{"id":9,"name":"Albany Glaze","author":"Glazy Admin","state":"Production","sub":"Glaze - Iron - Slip-Based","cone":"9 - 10","atm":"Oxidation+Reduction","phase":"hematite","phaseName":"Hematite","kind":"crystal","hex":"#ab7c6a","nboT":0.26,"siAl":7,"uSiO2":3.35,"uAl2O3":0.48,"uB2O3":0,"cte":49,"flux":0.26},{"id":11,"name":"Alkaline High Fire 1","author":"Glazy Admin","state":"Production","sub":"Glaze - Clear","cone":"9 - 10","atm":"Oxidation+Reduction","phase":"leucite","phaseName":"Leucite","kind":"crystal","hex":"#f0efeb","nboT":0.04,"siAl":8.6,"uSiO2":5.91,"uAl2O3":0.69,"uB2O3":0,"cte":52,"flux":0.19},{"id":12,"name":"Alkaline high fire 2","author":"Glazy Admin","state":"Production","sub":"Glaze - Clear","cone":"10","atm":"Oxidation+Reduction","phase":"anorthite","phaseName":"Anorthite","kind":"crystal","hex":"#e4e2dd","nboT":0.11,"siAl":9.3,"uSiO2":4.26,"uAl2O3":0.46,"uB2O3":0,"cte":49,"flux":0.25},{"id":13,"name":"Alkaline high fire 2 no cs","author":"Glazy Admin","state":"Production","sub":"Glaze - Clear","cone":"10","atm":"Oxidation+Reduction","phase":"anorthite","phaseName":"Anorthite","kind":"glass","hex":"#e6e5e4","nboT":0.11,"siAl":8.9,"uSiO2":4.08,"uAl2O3":0.46,"uB2O3":0,"cte":53,"flux":0.25},{"id":14,"name":"Alkaline Lee Rexrode","author":"Glazy Admin","state":"Production","sub":"Glaze - White, Off-White","cone":"9","atm":"Oxidation","phase":"celsian","phaseName":"Celsian","kind":"crystal","hex":"#efece5","nboT":0.2,"siAl":5.7,"uSiO2":2.27,"uAl2O3":0.4,"uB2O3":0,"cte":82,"flux":0.3},{"id":15,"name":"Alkaline Lee Rexrode Sr","author":"Glazy Admin","state":"Production","sub":"Glaze - White, Off-White","cone":"9","atm":"Oxidation","phase":null,"phaseName":null,"kind":"glass","hex":"#f1eee5","nboT":0.2,"siAl":5.7,"uSiO2":2.26,"uAl2O3":0.4,"uB2O3":0,"cte":79,"flux":0.34},{"id":16,"name":"Amber Barnard","author":"Glazy Admin","state":"Production","sub":"Glaze - Iron - Slip-Based","cone":"10","atm":"Reduction","phase":"wollastonite","phaseName":"Wollastonite","kind":"crystal","hex":"#a88280","nboT":0.44,"siAl":10.2,"uSiO2":2.07,"uAl2O3":0.2,"uB2O3":0.04,"cte":59,"flux":0.39},{"id":17,"name":"Val Cushing Amber Celadon","author":"Glazy Admin","state":"Production","sub":"Glaze - Iron - Amber","cone":"9 - 10","atm":"Reduction","phase":"wollastonite","phaseName":"Wollastonite","kind":"glass","hex":"#c7be9c","nboT":0.21,"siAl":9.1,"uSiO2":3.24,"uAl2O3":0.36,"uB2O3":0.03,"cte":47,"flux":0.3},{"id":18,"name":"Amber Celadon McKenzie Smith","author":"Glazy Admin","state":"Production","sub":"Glaze - Iron - Amber","cone":"9 - 10","atm":"Reduction","phase":"magnetite","phaseName":"Magnetite","kind":"glass","hex":"#92782e","nboT":0.5,"siAl":10.4,"uSiO2":2.04,"uAl2O3":0.2,"uB2O3":0,"cte":77,"flux":0.39},{"id":19,"name":"Amber Celadon Nick's Ochre","author":"Glazy Admin","state":"Production","sub":"Glaze - Iron - Amber","cone":"10","atm":"Reduction","phase":"anorthite","phaseName":"Anorthite","kind":"crystal","hex":"#d8d4c1","nboT":0.15,"siAl":8.6,"uSiO2":3.88,"uAl2O3":0.45,"uB2O3":0,"cte":43,"flux":0.25},{"id":20,"name":"Val Cushing Amber Celadon no Albany","author":"Glazy Admin","state":"Production","sub":"Glaze - Iron - Amber","cone":"9 - 10","atm":"Reduction","phase":"wollastonite","phaseName":"Wollastonite","kind":"glass","hex":"#ccc5a6","nboT":0.19,"siAl":9,"uSiO2":3.27,"uAl2O3":0.36,"uB2O3":0.03,"cte":46,"flux":0.29},{"id":21,"name":"Val Cushing Amber Celadon no albany","author":"Glazy Admin","state":"Production","sub":"Glaze - Iron - Amber","cone":"9 - 10","atm":"Reduction","phase":"wollastonite","phaseName":"Wollastonite","kind":"glass","hex":"#cdc6a8","nboT":0.2,"siAl":9.5,"uSiO2":3.17,"uAl2O3":0.33,"uB2O3":0.05,"cte":47,"flux":0.3},{"id":22,"name":"Amber Celadon VC no albany","author":"Glazy Admin","state":"Production","sub":"Glaze - Iron - Amber","cone":"10","atm":"Reduction","phase":"wollastonite","phaseName":"Wollastonite","kind":"crystal","hex":"#b18670","nboT":0.3,"siAl":9.6,"uSiO2":2.82,"uAl2O3":0.29,"uB2O3":0.04,"cte":51,"flux":0.32},{"id":23,"name":"Amber Celadon VC no albany + Sr","author":"Glazy Admin","state":"Production","sub":"Glaze - Iron - Amber","cone":"10","atm":"Reduction","phase":null,"phaseName":null,"kind":"glass","hex":"#d3c89a","nboT":0.21,"siAl":9.4,"uSiO2":2.97,"uAl2O3":0.32,"uB2O3":0.06,"cte":53,"flux":0.29},{"id":24,"name":"Amber Celadon VC no albany recalc","author":"Glazy Admin","state":"Production","sub":"Glaze - Iron - Amber","cone":"10","atm":"Reduction","phase":"wollastonite","phaseName":"Wollastonite","kind":"crystal","hex":"#d6cfb2","nboT":0.23,"siAl":9.8,"uSiO2":2.79,"uAl2O3":0.28,"uB2O3":0.05,"cte":50,"flux":0.33},{"id":25,"name":"Amber Celadon w/Alberta Slip","author":"Glazy Admin","state":"Production","sub":"Glaze - Iron - Amber","cone":"10","atm":"Reduction","phase":"wollastonite","phaseName":"Wollastonite","kind":"glass","hex":"#c8bc8b","nboT":0.2,"siAl":8.4,"uSiO2":3.11,"uAl2O3":0.37,"uB2O3":0.03,"cte":49,"flux":0.31},{"id":26,"name":"Amber Gulden's","author":"Glazy Admin","state":"Production","sub":"Glaze - Iron - Amber","cone":"10","atm":"Reduction","phase":"wollastonite","phaseName":"Wollastonite","kind":"crystal","hex":"#bcae85","nboT":0.33,"siAl":10.7,"uSiO2":2.75,"uAl2O3":0.26,"uB2O3":0.04,"cte":53,"flux":0.31},{"id":27,"name":"Amber Gulden's no GB","author":"Glazy Admin","state":"Production","sub":"Glaze - Iron - Amber","cone":"10","atm":"Reduction","phase":"wollastonite","phaseName":"Wollastonite","kind":"crystal","hex":"#c1b58e","nboT":0.31,"siAl":10.7,"uSiO2":2.75,"uAl2O3":0.26,"uB2O3":0.05,"cte":54,"flux":0.32},{"id":28,"name":"Amber Martin","author":"Glazy Admin","state":"Production","sub":"Glaze - Iron","cone":"10","atm":"","phase":"rutile","phaseName":"Rutile","kind":"crystal","hex":"#e9bd5d","nboT":0.47,"siAl":8.7,"uSiO2":1.98,"uAl2O3":0.23,"uB2O3":0,"cte":55,"flux":0.39},{"id":29,"name":"Val Cushing Amber Shaner Celadon ARAC","author":"Glazy Admin","state":"Production","sub":"Glaze - Iron - Amber","cone":"9 - 10","atm":"Reduction","phase":"wollastonite","phaseName":"Wollastonite","kind":"glass","hex":"#c7be9c","nboT":0.21,"siAl":9.1,"uSiO2":3.25,"uAl2O3":0.36,"uB2O3":0.04,"cte":46,"flux":0.3},{"id":30,"name":"Val Cushing Amber Shaner Celadon ARAC Alberta","author":"Glazy Admin","state":"Production","sub":"Glaze - Iron - Amber","cone":"9 - 10","atm":"Reduction","phase":null,"phaseName":null,"kind":"glass","hex":"#b6a35d","nboT":0.28,"siAl":6.6,"uSiO2":2.38,"uAl2O3":0.36,"uB2O3":0.03,"cte":53,"flux":0.34},{"id":31,"name":"Amber Shaner Celadon ARAC no albany","author":"Glazy Admin","state":"Production","sub":"Glaze - Iron - Amber","cone":"9 - 10","atm":"Reduction","phase":"wollastonite","phaseName":"Wollastonite","kind":"glass","hex":"#d5cfb7","nboT":0.17,"siAl":9,"uSiO2":3.18,"uAl2O3":0.35,"uB2O3":0.06,"cte":46,"flux":0.3},{"id":34,"name":"Amber theoretical 3","author":"Glazy Admin","state":"Production","sub":"Glaze - Iron - Amber","cone":"10","atm":"Reduction","phase":"magnetite","phaseName":"Magnetite","kind":"crystal","hex":"#73653b","nboT":0.25,"siAl":12.9,"uSiO2":4.19,"uAl2O3":0.32,"uB2O3":0,"cte":50,"flux":0.24},{"id":35,"name":"Amber- Honey Weiser's","author":"Glazy Admin","state":"Production","sub":"Glaze - Iron - Amber","cone":"9","atm":"Reduction","phase":"magnetite","phaseName":"Magnetite","kind":"crystal","hex":"#80724e","nboT":0.27,"siAl":9.1,"uSiO2":3.42,"uAl2O3":0.38,"uB2O3":0,"cte":54,"flux":0.27},{"id":36,"name":"Anderson Blue","author":"Glazy Admin","state":"Production","sub":"Glaze - Blue","cone":"9 - 10","atm":"Reduction","phase":"thenardite","phaseName":"Cobalt aluminate","kind":"crystal","hex":"#424d83","nboT":0.18,"siAl":4.6,"uSiO2":2.53,"uAl2O3":0.55,"uB2O3":0,"cte":66,"flux":0.31},{"id":37,"name":"Andreson Pearl","author":"Glazy Admin","state":"Production","sub":"Glaze - Blue - Cobalt","cone":"10","atm":"","phase":"cassiterite","phaseName":"Cassiterite","kind":"crystal","hex":"#95a592","nboT":0.27,"siAl":6.8,"uSiO2":2.19,"uAl2O3":0.32,"uB2O3":0.15,"cte":69,"flux":0.32},{"id":38,"name":"Andy Martin's Showsaver","author":"Glazy Admin","state":"Production","sub":"Glaze - Clear","cone":"10","atm":"Oxidation+Reduction","phase":"celsian","phaseName":"Celsian","kind":"crystal","hex":"#e8e6df","nboT":0.23,"siAl":8.7,"uSiO2":2.37,"uAl2O3":0.27,"uB2O3":0.05,"cte":68,"flux":0.31},{"id":39,"name":"Angel Eyes","author":"Glazy Admin","state":"Production","sub":"Glaze - Iron - Celadon - Blue","cone":"10","atm":"Reduction","phase":"rutile","phaseName":"Rutile","kind":"crystal","hex":"#b1ae99","nboT":0.25,"siAl":9.3,"uSiO2":3.69,"uAl2O3":0.4,"uB2O3":0,"cte":53,"flux":0.26},{"id":41,"name":"ash Benji's","author":"Glazy Admin","state":"Production","sub":"Glaze - Ash","cone":"8 - 10","atm":"Reduction","phase":null,"phaseName":null,"kind":"glass","hex":"#b94555","nboT":0.51,"siAl":5.5,"uSiO2":1.2,"uAl2O3":0.22,"uB2O3":0,"cte":94,"flux":0.51},{"id":42,"name":"ash Benji's remix","author":"Glazy Admin","state":"Production","sub":"Glaze - Ash","cone":"8 - 10","atm":"Reduction","phase":null,"phaseName":null,"kind":"glass","hex":"#c1b172","nboT":0.42,"siAl":6.1,"uSiO2":1.64,"uAl2O3":0.27,"uB2O3":0,"cte":93,"flux":0.44},{"id":43,"name":"Ash Bleu Bass","author":"Glazy Admin","state":"Production","sub":"Glaze - Ash","cone":"8 - 10","atm":"Reduction","phase":"zircon","phaseName":"Zircon","kind":"crystal","hex":"#d2798c","nboT":0.48,"siAl":13.8,"uSiO2":2.57,"uAl2O3":0.19,"uB2O3":0,"cte":69,"flux":0.33},{"id":44,"name":"Ash Blue van Gilder","author":"Glazy Admin","state":"Production","sub":"Glaze - Ash","cone":"10","atm":"Reduction","phase":"wollastonite","phaseName":"Wollastonite","kind":"crystal","hex":"#dbd3b3","nboT":0.53,"siAl":8.3,"uSiO2":1.43,"uAl2O3":0.17,"uB2O3":0,"cte":70,"flux":0.48},{"id":47,"name":"Ash Fake blue","author":"Glazy Admin","state":"Production","sub":"Glaze - Ash - Slip-Based","cone":"9 - 10","atm":"Oxidation+Reduction","phase":"thenardite","phaseName":"Cobalt aluminate","kind":"crystal","hex":"#d9b075","nboT":0.52,"siAl":5,"uSiO2":1.32,"uAl2O3":0.26,"uB2O3":0,"cte":67,"flux":0.46},{"id":48,"name":"ash fake BP26S Light green","author":"Glazy Admin","state":"Production","sub":"Glaze - Ash","cone":"8","atm":"","phase":"tenorite","phaseName":"Tenorite","kind":"glass","hex":"#566959","nboT":0.27,"siAl":5,"uSiO2":1.76,"uAl2O3":0.35,"uB2O3":0,"cte":58,"flux":0.43},{"id":49,"name":"Ash Felix's Green","author":"Glazy Admin","state":"Production","sub":"Glaze - Ash","cone":"8 - 10","atm":"Reduction","phase":null,"phaseName":null,"kind":"glass","hex":"#cec28e","nboT":0.32,"siAl":8,"uSiO2":2.13,"uAl2O3":0.27,"uB2O3":0.02,"cte":69,"flux":0.4},{"id":50,"name":"Ash Fresca Base","author":"Glazy Admin","state":"Production","sub":"Glaze - Ash","cone":"10","atm":"Reduction","phase":null,"phaseName":null,"kind":"glass","hex":"#baa865","nboT":0.76,"siAl":9.5,"uSiO2":1.09,"uAl2O3":0.11,"uB2O3":0,"cte":105,"flux":0.58},{"id":51,"name":"Ash Green Cooter","author":"Glazy Admin","state":"Production","sub":"Glaze - Ash","cone":"9 - 10","atm":"Salt & Soda","phase":null,"phaseName":null,"kind":"glass","hex":"#d3d4c0","nboT":0.17,"siAl":5.8,"uSiO2":2.82,"uAl2O3":0.49,"uB2O3":0,"cte":83,"flux":0.33},{"id":52,"name":"Ash Hanna's Fake","author":"Glazy Admin","state":"Production","sub":"Glaze - Ash - Slip-Based","cone":"10","atm":"Reduction","phase":"wollastonite","phaseName":"Wollastonite","kind":"glass","hex":"#bdac6f","nboT":0.49,"siAl":6.9,"uSiO2":1.62,"uAl2O3":0.23,"uB2O3":0,"cte":64,"flux":0.41},{"id":53,"name":"Ash Honey Doug's","author":"Glazy Admin","state":"Production","sub":"Glaze - Ash","cone":"10","atm":"Reduction","phase":null,"phaseName":null,"kind":"glass","hex":"#cabd86","nboT":0.58,"siAl":5.5,"uSiO2":1.24,"uAl2O3":0.22,"uB2O3":0,"cte":93,"flux":0.5},{"id":54,"name":"Ash Katz Fake","author":"Glazy Admin","state":"Production","sub":"Glaze - Ash","cone":"10","atm":"Reduction","phase":"wollastonite","phaseName":"Wollastonite","kind":"crystal","hex":"#c3b2ae","nboT":0.95,"siAl":10,"uSiO2":1.14,"uAl2O3":0.11,"uB2O3":0,"cte":69,"flux":0.48},{"id":55,"name":"Ash Lanman Fake Wood","author":"Glazy Admin","state":"Production","sub":"Glaze - Ash - Slip-Based","cone":"9 - 10","atm":"Oxidation+Reduction","phase":"wollastonite","phaseName":"Wollastonite","kind":"glass","hex":"#e3ae4e","nboT":0.6,"siAl":9.6,"uSiO2":1.4,"uAl2O3":0.15,"uB2O3":0,"cte":64,"flux":0.46},{"id":56,"name":"Ash McWhinnie Base","author":"Glazy Admin","state":"Production","sub":"Glaze - Ash","cone":"8 - 10","atm":"","phase":null,"phaseName":null,"kind":"glass","hex":"#edd088","nboT":0.27,"siAl":11.8,"uSiO2":2.42,"uAl2O3":0.21,"uB2O3":0.09,"cte":57,"flux":0.37},{"id":57,"name":"Ash pale green","author":"Glazy Admin","state":"Production","sub":"Glaze - Ash","cone":"10","atm":"Reduction","phase":null,"phaseName":null,"kind":"glass","hex":"#c2b375","nboT":0.48,"siAl":10,"uSiO2":1.88,"uAl2O3":0.19,"uB2O3":0,"cte":78,"flux":0.42},{"id":59,"name":"Leach’s Basic Ash Glaze","author":"Glazy Admin","state":"Production","sub":"Glaze - Ash","cone":"10","atm":"Reduction","phase":"apatite","phaseName":"Apatite","kind":"glass","hex":"#c4b67d","nboT":0.37,"siAl":5.7,"uSiO2":1.76,"uAl2O3":0.31,"uB2O3":0,"cte":95,"flux":0.43},{"id":60,"name":"Ash Traditional","author":"Glazy Admin","state":"Production","sub":"Glaze - Ash","cone":"10 - 11","atm":"Reduction","phase":"apatite","phaseName":"Apatite","kind":"crystal","hex":"#a5904e","nboT":0.63,"siAl":8.5,"uSiO2":1.45,"uAl2O3":0.17,"uB2O3":0,"cte":98,"flux":0.49},{"id":61,"name":"Val Cushing V.C. Ash Mixed","author":"Glazy Admin","state":"Production","sub":"Glaze - Ash","cone":"9 - 10","atm":"Reduction","phase":"apatite","phaseName":"Apatite","kind":"crystal","hex":"#978043","nboT":0.55,"siAl":6.9,"uSiO2":1.64,"uAl2O3":0.24,"uB2O3":0,"cte":97,"flux":0.45},{"id":62,"name":"Ash, fake Donna's","author":"Glazy Admin","state":"Production","sub":"Glaze - Ash - Slip-Based","cone":"9","atm":"Reduction","phase":"rutile","phaseName":"Rutile","kind":"crystal","hex":"#b4b19b","nboT":0.78,"siAl":6.7,"uSiO2":1.2,"uAl2O3":0.18,"uB2O3":0,"cte":71,"flux":0.46},{"id":65,"name":"Base 8A","author":"Glazy Admin","state":"Production","sub":"Glaze - Matte","cone":"10","atm":"Oxidation+Reduction","phase":"spodumene","phaseName":"Spodumene","kind":"crystal","hex":"#e3e1db","nboT":0.15,"siAl":11.9,"uSiO2":3.68,"uAl2O3":0.31,"uB2O3":0.05,"cte":64,"flux":0.29},{"id":66,"name":"Base Ayumi's Tuesday","author":"Glazy Admin","state":"Production","sub":"Glaze - Matte - Magnesium Matte","cone":"10","atm":"Reduction","phase":"diopside","phaseName":"Diopside","kind":"glass","hex":"#ededea","nboT":0.4,"siAl":5.5,"uSiO2":1.39,"uAl2O3":0.25,"uB2O3":0,"cte":60,"flux":0.49},{"id":67,"name":"Base Ayumi's Tuesday recalc","author":"Glazy Admin","state":"Production","sub":"Glaze - White, Off-White","cone":"10","atm":"Reduction","phase":"apatite","phaseName":"Apatite","kind":"crystal","hex":"#eeedea","nboT":0.37,"siAl":6.3,"uSiO2":1.61,"uAl2O3":0.25,"uB2O3":0,"cte":54,"flux":0.5},{"id":68,"name":"Base F Ayumi's","author":"Glazy Admin","state":"Production","sub":"Glaze - White, Off-White","cone":"10","atm":"Oxidation+Reduction","phase":null,"phaseName":null,"kind":"glass","hex":"#f1eee3","nboT":0.31,"siAl":4.7,"uSiO2":1.54,"uAl2O3":0.33,"uB2O3":0,"cte":78,"flux":0.41},{"id":69,"name":"Base GG Bohls","author":"Glazy Admin","state":"Production","sub":"Glaze - White, Off-White","cone":"9","atm":"Oxidation","phase":null,"phaseName":null,"kind":"glass","hex":"#f1f0ee","nboT":0.21,"siAl":10.5,"uSiO2":2.82,"uAl2O3":0.27,"uB2O3":0.05,"cte":43,"flux":0.33},{"id":70,"name":"Base Glaze Andy Shaw","author":"Glazy Admin","state":"Production","sub":"Glaze - Clear","cone":"10","atm":"Oxidation+Reduction","phase":"wollastonite","phaseName":"Wollastonite","kind":"glass","hex":"#e9e6da","nboT":0.25,"siAl":6.4,"uSiO2":2.11,"uAl2O3":0.33,"uB2O3":0,"cte":52,"flux":0.38},{"id":71,"name":"Base K Ayumi's","author":"Glazy Admin","state":"Production","sub":"Glaze - Ash","cone":"10","atm":"Reduction","phase":null,"phaseName":null,"kind":"glass","hex":"#f0f0ee","nboT":1.12,"siAl":12.4,"uSiO2":0.72,"uAl2O3":0.06,"uB2O3":0,"cte":77,"flux":0.63},{"id":72,"name":"Base Randy's","author":"Glazy Admin","state":"Production","sub":"Glaze - Clear","cone":"6 - 10","atm":"Oxidation+Reduction","phase":null,"phaseName":null,"kind":"glass","hex":"#f1ede2","nboT":0.1,"siAl":16.7,"uSiO2":3.2,"uAl2O3":0.19,"uB2O3":0.4,"cte":37,"flux":0.31},{"id":73,"name":"Base Seacrest","author":"Glazy Admin","state":"Production","sub":"Glaze - Clear","cone":"10","atm":"Reduction","phase":null,"phaseName":null,"kind":"glass","hex":"#f1f1f1","nboT":0.12,"siAl":8.6,"uSiO2":3.8,"uAl2O3":0.44,"uB2O3":0,"cte":53,"flux":0.27},{"id":77,"name":"Val Cushing V.C. Base AA Horie","author":"Glazy Admin","state":"Production","sub":"Glaze - Matte","cone":"10","atm":"","phase":"wollastonite","phaseName":"Wollastonite","kind":"crystal","hex":"#e7e4da","nboT":0.26,"siAl":4.9,"uSiO2":1.77,"uAl2O3":0.36,"uB2O3":0,"cte":61,"flux":0.4},{"id":79,"name":"Berry Rust (new)","author":"Glazy Admin","state":"Production","sub":"Glaze - Iron","cone":"10","atm":"Oxidation+Reduction","phase":"hematite","phaseName":"Hematite","kind":"crystal","hex":"#ac6138","nboT":0.25,"siAl":9.2,"uSiO2":2.99,"uAl2O3":0.32,"uB2O3":0.2,"cte":43,"flux":0.3},{"id":80,"name":"Berryrust","author":"Glazy Admin","state":"Production","sub":"Glaze - Iron","cone":"7 - 10","atm":"Reduction","phase":"magnetite","phaseName":"Magnetite","kind":"crystal","hex":"#817353","nboT":0.32,"siAl":8.2,"uSiO2":2.56,"uAl2O3":0.31,"uB2O3":0.1,"cte":46,"flux":0.32},{"id":81,"name":"Big Sky","author":"Glazy Admin","state":"Production","sub":"Glaze - Turquoise","cone":"10","atm":"Reduction","phase":null,"phaseName":null,"kind":"glass","hex":"#392325","nboT":0.08,"siAl":4.8,"uSiO2":3.38,"uAl2O3":0.71,"uB2O3":0.03,"cte":66,"flux":0.27},{"id":82,"name":"Black #1223 Glossy","author":"Glazy Admin","state":"Production","sub":"Glaze - Black","cone":"10","atm":"Reduction","phase":"thenardite","phaseName":"Cobalt aluminate","kind":"crystal","hex":"#253262","nboT":0.26,"siAl":9.3,"uSiO2":4.01,"uAl2O3":0.43,"uB2O3":0,"cte":53,"flux":0.22},{"id":84,"name":"Black #27","author":"Glazy Admin","state":"Production","sub":"Glaze - Black","cone":"9 - 10","atm":"Reduction","phase":"rutile","phaseName":"Rutile","kind":"crystal","hex":"#7b7866","nboT":0.26,"siAl":12.4,"uSiO2":4.95,"uAl2O3":0.4,"uB2O3":0,"cte":42,"flux":0.21},{"id":85,"name":"Black (from Dennis Olson)","author":"Glazy Admin","state":"Production","sub":"Glaze - Black","cone":"10","atm":"Reduction","phase":"thenardite","phaseName":"Cobalt aluminate","kind":"crystal","hex":"#87837c","nboT":0.14,"siAl":7.4,"uSiO2":4.5,"uAl2O3":0.61,"uB2O3":0,"cte":54,"flux":0.23},{"id":86,"name":"Val Cushing V.C. Black B","author":"Glazy Admin","state":"Production","sub":"Glaze - Black","cone":"10","atm":"Oxidation+Reduction","phase":"thenardite","phaseName":"Cobalt aluminate","kind":"crystal","hex":"#5b4034","nboT":0.31,"siAl":6.9,"uSiO2":2.9,"uAl2O3":0.42,"uB2O3":0,"cte":51,"flux":0.28},{"id":88,"name":"Black Barnard","author":"Glazy Admin","state":"Production","sub":"Glaze - Black","cone":"10","atm":"Reduction","phase":"magnetite","phaseName":"Magnetite","kind":"crystal","hex":"#7f7f83","nboT":0.23,"siAl":8.7,"uSiO2":14.6,"uAl2O3":1.69,"uB2O3":0,"cte":36,"flux":0.07},{"id":90,"name":"Black Brouillard Charcoal","author":"Glazy Admin","state":"Production","sub":"Glaze - Black","cone":"10","atm":"Reduction","phase":null,"phaseName":null,"kind":"glass","hex":"#bfaf6f","nboT":0.17,"siAl":7,"uSiO2":3.92,"uAl2O3":0.56,"uB2O3":0,"cte":55,"flux":0.23},{"id":91,"name":"Black Charcoal","author":"Glazy Admin","state":"Production","sub":"Glaze - Black","cone":"9 - 11","atm":"Reduction","phase":null,"phaseName":null,"kind":"glass","hex":"#bdad6b","nboT":0.16,"siAl":7.1,"uSiO2":4.1,"uAl2O3":0.58,"uB2O3":0,"cte":53,"flux":0.23},{"id":92,"name":"Black Charlie D Manganese","author":"Glazy Admin","state":"Production","sub":"Glaze - Black","cone":"10","atm":"Reduction","phase":null,"phaseName":null,"kind":"glass","hex":"#efeee9","nboT":0.22,"siAl":10.4,"uSiO2":2.87,"uAl2O3":0.28,"uB2O3":0,"cte":43,"flux":0.34},{"id":93,"name":"Black H38-40 Sondahl Gloss","author":"Glazy Admin","state":"Production","sub":"Glaze - Black","cone":"8 - 10","atm":"Oxidation","phase":"thenardite","phaseName":"Cobalt aluminate","kind":"crystal","hex":"#4c4f58","nboT":0.18,"siAl":6.7,"uSiO2":3.24,"uAl2O3":0.48,"uB2O3":0,"cte":53,"flux":0.28},{"id":95,"name":"Black Kelly Cowan's","author":"Glazy Admin","state":"Production","sub":"Glaze - Black","cone":"10","atm":"Reduction","phase":"chromite","phaseName":"Chromite","kind":"crystal","hex":"#2e352c","nboT":0.23,"siAl":6.5,"uSiO2":3.19,"uAl2O3":0.49,"uB2O3":0,"cte":48,"flux":0.27},{"id":96,"name":"Black Loretta","author":"Glazy Admin","state":"Production","sub":"Glaze - Black","cone":"10","atm":"Oxidation+Reduction","phase":"thenardite","phaseName":"Cobalt aluminate","kind":"crystal","hex":"#2c336b","nboT":0.17,"siAl":6.2,"uSiO2":4.44,"uAl2O3":0.72,"uB2O3":0,"cte":48,"flux":0.21},{"id":97,"name":"Black Matte","author":"Glazy Admin","state":"Production","sub":"Glaze - Matte - Magnesium Matte","cone":"9","atm":"Salt & Soda","phase":"thenardite","phaseName":"Cobalt aluminate","kind":"crystal","hex":"#7e9290","nboT":0.18,"siAl":5.6,"uSiO2":2.84,"uAl2O3":0.51,"uB2O3":0,"cte":46,"flux":0.3},{"id":98,"name":"Black McKensie Decorative","author":"Glazy Admin","state":"Production","sub":"Glaze - Black","cone":"10","atm":"Reduction","phase":"chromite","phaseName":"Chromite","kind":"crystal","hex":"#1c1f24","nboT":0.26,"siAl":6.4,"uSiO2":3.72,"uAl2O3":0.58,"uB2O3":0,"cte":50,"flux":0.23},{"id":99,"name":"Black Mirror","author":"Glazy Admin","state":"Production","sub":"Glaze - Black","cone":"10","atm":"Oxidation+Reduction","phase":"thenardite","phaseName":"Cobalt aluminate","kind":"crystal","hex":"#413652","nboT":0.28,"siAl":11.4,"uSiO2":4.19,"uAl2O3":0.37,"uB2O3":0,"cte":52,"flux":0.22},{"id":100,"name":"Black Noir Lindo Gloss","author":"Glazy Admin","state":"Production","sub":"Glaze - Black","cone":"8 - 10","atm":"Reduction","phase":"thenardite","phaseName":"Cobalt aluminate","kind":"crystal","hex":"#747269","nboT":0.35,"siAl":5.1,"uSiO2":2.59,"uAl2O3":0.5,"uB2O3":0,"cte":59,"flux":0.28},{"id":101,"name":"Black perfect","author":"Glazy Admin","state":"Production","sub":"Glaze - Black","cone":"10","atm":"Reduction","phase":"chromite","phaseName":"Chromite","kind":"crystal","hex":"#383d3d","nboT":0.4,"siAl":8.2,"uSiO2":2.34,"uAl2O3":0.28,"uB2O3":0,"cte":62,"flux":0.34},{"id":102,"name":"Black Peter's Metallic","author":"Glazy Admin","state":"Production","sub":"Glaze - Black","cone":"5 - 10","atm":"Oxidation+Reduction","phase":"thenardite","phaseName":"Cobalt aluminate","kind":"glass","hex":"#5b5f5f","nboT":0.04,"siAl":6.3,"uSiO2":4.01,"uAl2O3":0.64,"uB2O3":0.33,"cte":60,"flux":0.21},{"id":103,"name":"Black Pizzaz Lorna Meaden","author":"Glazy Admin","state":"Production","sub":"Glaze - Black","cone":"10","atm":"Salt & Soda","phase":"thenardite","phaseName":"Cobalt aluminate","kind":"crystal","hex":"#536a60","nboT":0.23,"siAl":7.4,"uSiO2":3.38,"uAl2O3":0.46,"uB2O3":0,"cte":48,"flux":0.27},{"id":105,"name":"Val Cushing V.C. BLACK SATIN MATT","author":"Glazy Admin","state":"Production","sub":"Glaze - Black","cone":"10","atm":"Reduction","phase":"thenardite","phaseName":"Cobalt aluminate","kind":"crystal","hex":"#536b5c","nboT":0.31,"siAl":10.6,"uSiO2":2.83,"uAl2O3":0.27,"uB2O3":0,"cte":45,"flux":0.33},{"id":108,"name":"Black Seacrest","author":"Glazy Admin","state":"Production","sub":"Glaze - Black","cone":"9 - 10","atm":"Reduction","phase":null,"phaseName":null,"kind":"glass","hex":"#b9a763","nboT":0.17,"siAl":8.4,"uSiO2":4.12,"uAl2O3":0.49,"uB2O3":0,"cte":50,"flux":0.24},{"id":109,"name":"Black Shige's","author":"Glazy Admin","state":"Production","sub":"Glaze - Black","cone":"9 - 10","atm":"Reduction","phase":"thenardite","phaseName":"Cobalt aluminate","kind":"crystal","hex":"#8c8678","nboT":0.15,"siAl":7.2,"uSiO2":4.39,"uAl2O3":0.61,"uB2O3":0,"cte":53,"flux":0.22},{"id":111,"name":"Black Sloan's revisited","author":"Glazy Admin","state":"Production","sub":"Glaze - Black","cone":"10 - 11","atm":"","phase":"thenardite","phaseName":"Cobalt aluminate","kind":"crystal","hex":"#333e67","nboT":0.22,"siAl":10.4,"uSiO2":3.96,"uAl2O3":0.38,"uB2O3":0.09,"cte":52,"flux":0.23},{"id":113,"name":"Black St John's","author":"Glazy Admin","state":"Production","sub":"Glaze - Black","cone":"10","atm":"Reduction","phase":"thenardite","phaseName":"Cobalt aluminate","kind":"crystal","hex":"#444c76","nboT":0.14,"siAl":5.9,"uSiO2":4.45,"uAl2O3":0.75,"uB2O3":0,"cte":50,"flux":0.21},{"id":115,"name":"Black St John's by Brian Voth","author":"Glazy Admin","state":"Production","sub":"Glaze - Black","cone":"10","atm":"Reduction","phase":"thenardite","phaseName":"Cobalt aluminate","kind":"crystal","hex":"#505679","nboT":0.17,"siAl":7.3,"uSiO2":4.34,"uAl2O3":0.6,"uB2O3":0,"cte":47,"flux":0.22},{"id":116,"name":"Black St. John's Alberta Slip","author":"Glazy Admin","state":"Production","sub":"Glaze - Black","cone":"9","atm":"Oxidation+Reduction","phase":"thenardite","phaseName":"Cobalt aluminate","kind":"crystal","hex":"#293370","nboT":0.19,"siAl":5.6,"uSiO2":3.46,"uAl2O3":0.62,"uB2O3":0,"cte":56,"flux":0.26},{"id":117,"name":"Black Super","author":"Glazy Admin","state":"Production","sub":"Glaze - Black","cone":"10","atm":"Reduction","phase":"copper","phaseName":"Copper metal","kind":"metal","hex":"#eceee6","nboT":0.18,"siAl":8.1,"uSiO2":4.86,"uAl2O3":0.6,"uB2O3":0,"cte":46,"flux":0.19},{"id":118,"name":"Black Tenmoku","author":"Glazy Admin","state":"Production","sub":"Glaze - Iron - Tenmoku","cone":"9 - 10","atm":"Reduction","phase":"magnetite","phaseName":"Magnetite","kind":"crystal","hex":"#534f46","nboT":0.24,"siAl":7.9,"uSiO2":3.96,"uAl2O3":0.5,"uB2O3":0,"cte":59,"flux":0.23},{"id":119,"name":"Val Cushing V.C. Black Satin","author":"Glazy Admin","state":"Production","sub":"Glaze - Black","cone":"9 - 10","atm":"Reduction","phase":"thenardite","phaseName":"Cobalt aluminate","kind":"crystal","hex":"#556a60","nboT":0.31,"siAl":10.2,"uSiO2":2.81,"uAl2O3":0.28,"uB2O3":0,"cte":45,"flux":0.33},{"id":120,"name":"Val Cushing V.C. Black Satin Doll","author":"Glazy Admin","state":"Production","sub":"Glaze - Black","cone":"10","atm":"Oxidation+Reduction","phase":"thenardite","phaseName":"Cobalt aluminate","kind":"crystal","hex":"#534a38","nboT":0.28,"siAl":6.9,"uSiO2":2.9,"uAl2O3":0.42,"uB2O3":0,"cte":51,"flux":0.28},{"id":121,"name":"Val Cushing V.C. Black Satin Doll Revised","author":"Glazy Admin","state":"Production","sub":"Glaze - Black","cone":"9 - 10","atm":"Oxidation+Reduction","phase":"thenardite","phaseName":"Cobalt aluminate","kind":"crystal","hex":"#574f2f","nboT":0.35,"siAl":9.6,"uSiO2":2.67,"uAl2O3":0.28,"uB2O3":0,"cte":49,"flux":0.32},{"id":122,"name":"Blacksmith","author":"Glazy Admin","state":"Production","sub":"Glaze - Black","cone":"10","atm":"Reduction","phase":"thenardite","phaseName":"Cobalt aluminate","kind":"crystal","hex":"#49595e","nboT":0.19,"siAl":4.2,"uSiO2":2.72,"uAl2O3":0.64,"uB2O3":0,"cte":57,"flux":0.27},{"id":123,"name":"Blanc cendré","author":"Glazy Admin","state":"Production","sub":"Glaze - Ash","cone":"8 - 10","atm":"Reduction","phase":"zircon","phaseName":"Zircon","kind":"crystal","hex":"#d17b8c","nboT":0.43,"siAl":13.8,"uSiO2":2.57,"uAl2O3":0.19,"uB2O3":0,"cte":68,"flux":0.35},{"id":124,"name":"Blanc de Michel","author":"Glazy Admin","state":"Production","sub":"Glaze - White, Off-White","cone":"8 - 10","atm":"Reduction","phase":"anorthite","phaseName":"Anorthite","kind":"crystal","hex":"#e0dedb","nboT":0.19,"siAl":4.3,"uSiO2":1.99,"uAl2O3":0.46,"uB2O3":0.1,"cte":63,"flux":0.35},{"id":125,"name":"Blanc Julien Glacé","author":"Glazy Admin","state":"Production","sub":"Glaze - White, Off-White","cone":"8 - 10","atm":"Reduction","phase":"zircon","phaseName":"Zircon","kind":"crystal","hex":"#eaeae6","nboT":0.29,"siAl":6.5,"uSiO2":2.54,"uAl2O3":0.39,"uB2O3":0,"cte":61,"flux":0.33},{"id":126,"name":"Blatant Blue","author":"Glazy Admin","state":"Production","sub":"Glaze - Blue","cone":"9 - 10","atm":"Reduction","phase":"thenardite","phaseName":"Cobalt aluminate","kind":"crystal","hex":"#c3c4ca","nboT":0.14,"siAl":9.8,"uSiO2":4.14,"uAl2O3":0.42,"uB2O3":0,"cte":43,"flux":0.25},{"id":127,"name":"Bleached Albany","author":"Glazy Admin","state":"Production","sub":"Glaze - Iron - Slip-Based","cone":"10","atm":"Reduction","phase":"anorthite","phaseName":"Anorthite","kind":"crystal","hex":"#d2c9a6","nboT":0.29,"siAl":4.5,"uSiO2":1.85,"uAl2O3":0.41,"uB2O3":0,"cte":59,"flux":0.38},{"id":129,"name":"Bleu texturé","author":"Glazy Admin","state":"Production","sub":"Glaze - Blue","cone":"8 - 10","atm":"Reduction","phase":"thenardite","phaseName":"Cobalt aluminate","kind":"crystal","hex":"#8991a6","nboT":0.23,"siAl":6.2,"uSiO2":3.26,"uAl2O3":0.53,"uB2O3":0,"cte":55,"flux":0.25},{"id":132,"name":"Blue Aldrich","author":"Glazy Admin","state":"Production","sub":"Glaze - Matte - Magnesium Matte","cone":"9","atm":"Oxidation+Reduction","phase":"thenardite","phaseName":"Cobalt aluminate","kind":"crystal","hex":"#e0d8c1","nboT":0.21,"siAl":6.1,"uSiO2":2.87,"uAl2O3":0.47,"uB2O3":0,"cte":50,"flux":0.3},{"id":134,"name":"Blue c10","author":"Glazy Admin","state":"Production","sub":"Glaze - Blue","cone":"10","atm":"Reduction","phase":"thenardite","phaseName":"Cobalt aluminate","kind":"crystal","hex":"#eae9e7","nboT":0.13,"siAl":5.5,"uSiO2":2.81,"uAl2O3":0.51,"uB2O3":0,"cte":48,"flux":0.32},{"id":135,"name":"Blue Carlton Mottled","author":"Glazy Admin","state":"Production","sub":"Glaze - Blue","cone":"9 - 10","atm":"Reduction","phase":"rutile","phaseName":"Rutile","kind":"crystal","hex":"#7c5c64","nboT":0.25,"siAl":10.9,"uSiO2":3.41,"uAl2O3":0.31,"uB2O3":0.12,"cte":49,"flux":0.27},{"id":136,"name":"Blue Celadon - Choy Blue","author":"Glazy Admin","state":"Production","sub":"Glaze - Iron - Celadon","cone":"9 - 10","atm":"Reduction","phase":"celsian","phaseName":"Celsian","kind":"crystal","hex":"#d6d3c5","nboT":0.13,"siAl":9.9,"uSiO2":4.54,"uAl2O3":0.46,"uB2O3":0,"cte":52,"flux":0.22},{"id":137,"name":"Blue Chun Glaze","author":"Glazy Admin","state":"Production","sub":"Glaze - Iron - Celadon - Chun","cone":"9 - 10","atm":"Reduction","phase":"leucite","phaseName":"Leucite","kind":"glass","hex":"#e3dec6","nboT":0.15,"siAl":10.6,"uSiO2":3.98,"uAl2O3":0.37,"uB2O3":0,"cte":56,"flux":0.26},{"id":141,"name":"Blue Crazy Rutile Jillian's","author":"Glazy Admin","state":"Production","sub":"Glaze - Blue","cone":"10","atm":"Reduction","phase":"rutile","phaseName":"Rutile","kind":"crystal","hex":"#677082","nboT":0.28,"siAl":11.1,"uSiO2":3.72,"uAl2O3":0.34,"uB2O3":0.13,"cte":49,"flux":0.25},{"id":142,"name":"Blue Dark Gloss","author":"Glazy Admin","state":"Production","sub":"Glaze - Blue","cone":"10","atm":"Reduction","phase":"thenardite","phaseName":"Cobalt aluminate","kind":"crystal","hex":"#d1d0c9","nboT":0.13,"siAl":8.3,"uSiO2":3.9,"uAl2O3":0.47,"uB2O3":0,"cte":48,"flux":0.26},{"id":143,"name":"Blue Dark Shiny","author":"Glazy Admin","state":"Production","sub":"Glaze - Blue","cone":"9","atm":"Oxidation+Reduction","phase":"thenardite","phaseName":"Cobalt aluminate","kind":"crystal","hex":"#747783","nboT":0.14,"siAl":9.2,"uSiO2":4.41,"uAl2O3":0.48,"uB2O3":0,"cte":49,"flux":0.23},{"id":144,"name":"Blue Dunham","author":"Glazy Admin","state":"Production","sub":"Glaze - Blue","cone":"9 - 10","atm":"Reduction","phase":"rutile","phaseName":"Rutile","kind":"crystal","hex":"#725b5c","nboT":0.31,"siAl":9.3,"uSiO2":3.43,"uAl2O3":0.37,"uB2O3":0,"cte":57,"flux":0.26},{"id":145,"name":"Blue Emily's","author":"Glazy Admin","state":"Production","sub":"Glaze - Matte - Magnesium Matte","cone":"8","atm":"Oxidation+Reduction","phase":"thenardite","phaseName":"Cobalt aluminate","kind":"crystal","hex":"#cbc9c6","nboT":0.18,"siAl":9.6,"uSiO2":2.97,"uAl2O3":0.31,"uB2O3":0.21,"cte":43,"flux":0.3},{"id":150,"name":"Blue green Satin Mat Clemson U","author":"Glazy Admin","state":"Production","sub":"Glaze - Green","cone":"9 - 10","atm":"","phase":"rutile","phaseName":"Rutile","kind":"crystal","hex":"#d6d1c8","nboT":0.26,"siAl":5.8,"uSiO2":3.05,"uAl2O3":0.53,"uB2O3":0,"cte":56,"flux":0.27},{"id":152,"name":"Hennessy Blue Celadon","author":"Glazy Admin","state":"Production","sub":"Glaze - Iron - Celadon - Blue","cone":"9 - 10","atm":"Reduction","phase":"anorthite","phaseName":"Anorthite","kind":"glass","hex":"#d3cfb9","nboT":0.16,"siAl":9.1,"uSiO2":3.76,"uAl2O3":0.41,"uB2O3":0,"cte":48,"flux":0.29},{"id":156,"name":"Blue Les's","author":"Glazy Admin","state":"Production","sub":"Glaze - Blue","cone":"10","atm":"Oxidation+Reduction","phase":"wollastonite","phaseName":"Wollastonite","kind":"crystal","hex":"#e1d3b4","nboT":0.2,"siAl":9.2,"uSiO2":3.19,"uAl2O3":0.35,"uB2O3":0,"cte":47,"flux":0.29},{"id":157,"name":"Blue Limestone","author":"Glazy Admin","state":"Production","sub":"Glaze - Blue","cone":"10","atm":"Reduction","phase":"rutile","phaseName":"Rutile","kind":"crystal","hex":"#585b6d","nboT":0.27,"siAl":8.9,"uSiO2":3.44,"uAl2O3":0.38,"uB2O3":0,"cte":55,"flux":0.26},{"id":158,"name":"Blue lithium","author":"Glazy Admin","state":"Production","sub":"Glaze - Blue","cone":"010 - 09","atm":"Oxidation+Reduction","phase":null,"phaseName":null,"kind":"glass","hex":"#242525","nboT":0.3,"siAl":10.7,"uSiO2":2.54,"uAl2O3":0.24,"uB2O3":0,"cte":83,"flux":0.37},{"id":159,"name":"Jeff's Long Beach Blue","author":"Glazy Admin","state":"Production","sub":"Glaze - Blue","cone":"9 - 10","atm":"Oxidation+Reduction","phase":"rutile","phaseName":"Rutile","kind":"crystal","hex":"#d6d1c7","nboT":0.2,"siAl":5.1,"uSiO2":2.86,"uAl2O3":0.56,"uB2O3":0,"cte":64,"flux":0.28},{"id":160,"name":"Blue Matt Davidson","author":"Glazy Admin","state":"Production","sub":"Glaze - Blue","cone":"9 - 10","atm":"Reduction","phase":"thenardite","phaseName":"Cobalt aluminate","kind":"crystal","hex":"#dad9d7","nboT":0.2,"siAl":5,"uSiO2":2.21,"uAl2O3":0.44,"uB2O3":0,"cte":71,"flux":0.35},{"id":162,"name":"Blue Moceri Matt","author":"Glazy Admin","state":"Production","sub":"Glaze - Blue","cone":"9 - 10","atm":"Reduction","phase":null,"phaseName":null,"kind":"glass","hex":"#2d2424","nboT":0.14,"siAl":4.5,"uSiO2":2.56,"uAl2O3":0.57,"uB2O3":0,"cte":80,"flux":0.31},{"id":163,"name":"Blue New","author":"Glazy Admin","state":"Production","sub":"Glaze - Blue","cone":"9 - 10","atm":"Reduction","phase":"thenardite","phaseName":"Cobalt aluminate","kind":"crystal","hex":"#dbd8cb","nboT":0.16,"siAl":10,"uSiO2":3.91,"uAl2O3":0.39,"uB2O3":0,"cte":43,"flux":0.26},{"id":164,"name":"Blue Nickel Horie","author":"Glazy Admin","state":"Production","sub":"Glaze - Matte","cone":"10","atm":"Reduction","phase":"celsian","phaseName":"Celsian","kind":"crystal","hex":"#efede7","nboT":0.53,"siAl":6.8,"uSiO2":1.26,"uAl2O3":0.19,"uB2O3":0,"cte":80,"flux":0.43},{"id":165,"name":"Blue Opal","author":"Glazy Admin","state":"Production","sub":"Glaze - Blue","cone":"10","atm":"Reduction","phase":"rutile","phaseName":"Rutile","kind":"crystal","hex":"#b8bdbf","nboT":0.28,"siAl":9.6,"uSiO2":3.07,"uAl2O3":0.32,"uB2O3":0,"cte":47,"flux":0.31},{"id":167,"name":"Blue Pablo's","author":"Glazy Admin","state":"Production","sub":"Glaze - Blue","cone":"9 - 10","atm":"Reduction","phase":"thenardite","phaseName":"Cobalt aluminate","kind":"glass","hex":"#5f2a2f","nboT":0.26,"siAl":9.4,"uSiO2":2.33,"uAl2O3":0.25,"uB2O3":0.14,"cte":57,"flux":0.35},{"id":168,"name":"blue Pale","author":"Glazy Admin","state":"Production","sub":"Glaze - Blue","cone":"10","atm":"Oxidation+Reduction","phase":"celsian","phaseName":"Celsian","kind":"crystal","hex":"#eeeae1","nboT":0.34,"siAl":5.3,"uSiO2":2.28,"uAl2O3":0.43,"uB2O3":0,"cte":82,"flux":0.28},{"id":169,"name":"Blue Peacock","author":"Glazy Admin","state":"Production","sub":"Glaze - Matte - Magnesium Matte","cone":"9 - 10","atm":"Reduction","phase":"thenardite","phaseName":"Cobalt aluminate","kind":"glass","hex":"#9bbaab","nboT":0.17,"siAl":10.3,"uSiO2":2.89,"uAl2O3":0.28,"uB2O3":0.13,"cte":43,"flux":0.34},{"id":170,"name":"Blue Periwinkle Kelli's","author":"Glazy Admin","state":"Production","sub":"Glaze - Blue","cone":"10","atm":"Reduction","phase":"thenardite","phaseName":"Cobalt aluminate","kind":"crystal","hex":"#dededc","nboT":0.12,"siAl":9.2,"uSiO2":4.1,"uAl2O3":0.45,"uB2O3":0,"cte":48,"flux":0.25},{"id":171,"name":"Blue Persimmon","author":"Glazy Admin","state":"Production","sub":"Glaze - Blue","cone":"10","atm":"Reduction","phase":"rutile","phaseName":"Rutile","kind":"crystal","hex":"#b1b09c","nboT":0.19,"siAl":7.8,"uSiO2":3.83,"uAl2O3":0.49,"uB2O3":0,"cte":60,"flux":0.25},{"id":172,"name":"Val Cushing Blue Persimmon Glossy","author":"Glazy Admin","state":"Production","sub":"Glaze - Blue","cone":"9 - 10","atm":"Reduction","phase":"rutile","phaseName":"Rutile","kind":"crystal","hex":"#b2b1a1","nboT":0.2,"siAl":8.5,"uSiO2":3.86,"uAl2O3":0.45,"uB2O3":0,"cte":57,"flux":0.26},{"id":173,"name":"Val Cushing V.C. Blue Rev Rich Matte KG","author":"Glazy Admin","state":"Production","sub":"Glaze - Blue","cone":"10","atm":"Reduction","phase":"thenardite","phaseName":"Cobalt aluminate","kind":"crystal","hex":"#b5c5bf","nboT":0.16,"siAl":5.2,"uSiO2":2.54,"uAl2O3":0.48,"uB2O3":0.02,"cte":51,"flux":0.32},{"id":174,"name":"Blue Robin's Egg Spot","author":"Glazy Admin","state":"Production","sub":"Glaze - Blue","cone":"10","atm":"Reduction","phase":"rutile","phaseName":"Rutile","kind":"crystal","hex":"#7f8c9e","nboT":0.55,"siAl":6.2,"uSiO2":1.76,"uAl2O3":0.29,"uB2O3":0,"cte":72,"flux":0.37},{"id":175,"name":"Blue Royal","author":"Glazy Admin","state":"Production","sub":"Glaze - Blue","cone":"10","atm":"Oxidation+Reduction","phase":"rutile","phaseName":"Rutile","kind":"crystal","hex":"#c3c2c4","nboT":0.23,"siAl":6.1,"uSiO2":3.28,"uAl2O3":0.53,"uB2O3":0,"cte":55,"flux":0.25},{"id":178,"name":"Blue Rutile Jillian's Crazy","author":"Glazy Admin","state":"Production","sub":"Glaze - Blue","cone":"10","atm":"Oxidation+Reduction","phase":"rutile","phaseName":"Rutile","kind":"crystal","hex":"#ecddb6","nboT":0.32,"siAl":8.3,"uSiO2":2.87,"uAl2O3":0.34,"uB2O3":0,"cte":54,"flux":0.3},{"id":179,"name":"Blue Satin","author":"Glazy Admin","state":"Production","sub":"Glaze - Blue","cone":"9 - 10","atm":"Oxidation+Reduction","phase":"thenardite","phaseName":"Cobalt aluminate","kind":"crystal","hex":"#c4cfc1","nboT":0.16,"siAl":5.7,"uSiO2":2.58,"uAl2O3":0.45,"uB2O3":0.04,"cte":51,"flux":0.32},{"id":180,"name":"Blue Satin Batman from Byron Temple",
